Repository: Final-year-project-G12/PCM-Selection-ML-model

# PCM-Selection-ML-model — Objective 1

Objective 1 of the Group 12 final-year project *Climate-Adaptive Intelligent Control and Optimization of PCM Thermal Storage for Solar Water Heating* (Amrita School of Engineering, guide Dr. T. Deepika).

**Objective 1 — climate-region-aware PCM recommendation.** Cluster ERA5 + NASA POWER weather data for population-weighted points in a state into climate regimes, then rank phase-change materials (PCMs) for each regime with multi-criteria decision-making (MCDM) and check the ranking against a grey-box tank simulation.

The same pipeline is run separately for four Indian states. Each state has its own folder, parameters and results; do not mix numbers across states.

| Folder | State | Runner |
|---|---|---|
| `era5-rajasthan/` | Rajasthan | `run_all_rajasthan.py` |
| `era5-tamilnadu/` | Tamil Nadu | `run_all_tamilnadu.py` |
| `era5-uttarakhand/` | Uttarakhand | `run_all_uttarakhand.py` |
| `era5-assam/` | Assam | `run_all_assam.py` |

Objective 2 (`../OBJECTIVE2/Objective---2/`) reads this repo's outputs, so file names under each state's `data/processed/` and `outputs/` folders should not be renamed casually.

---

## Pipeline phases

Every state follows the same numbered stages. Script names carry the stage number, but numbering is not always run order (for example `10_physics_validation.py` runs before `09_recommendation_cards.py`); each runner states its own order.

| Phase | Scripts | What it does |
|---|---|---|

# PCM-SWH Data Pipeline

## Group 12 | Amrita School of Engineering | Guide: Dr. T. Deepika

### Objective 1: Forecast next-day solar irradiance & select optimal PCM
**Addresses: RG2 (no embedded prototype) + RG5 (climatic uncertainty)**

---

## Pipeline Overview

```
ERA5 API  ──►  01_download_era5.py   ──► data/raw/era5/*.nc
                      │
                      ▼
               02_process_era5.py   ──► data/processed/climate_all_cities.csv
                      │                  (GHI, DNI, DHI, T_amb, RHum, W_spd,
                      │                   CSI, SZA, ETR, RRTDHS, season, etc.)
Your PCM CSV ─►  03_process_pcm.py   ──► data/processed/pcm_cleaned.csv
                      │                  data/processed/pcm_label_mapping.csv
                      │
                      ▼
               04_fuse_data.py       ──► data/processed/climate_pcm_fused_hourly.csv
                      │                  data/processed/classifier_dataset.csv
                      │                  data/processed/pcm_label_encoder.csv
                      ▼
               05_train_forecaster.py ─► models/lstm_irradiance_forecaster/
                      │                  (predicts GHI_next_day, T_amb_next_day)
                      ▼
               06_train_pcm_classifier.py ► models/xgboost_pcm_classifier/
                                           (selects optimal PCM from climate inputs)
```

---

## File Structure

```
project/
├── data/
│   ├── raw/
│   │   ├── era5/           ← ERA5 NetCDF files (downloaded)
│   │   └── pcm_data.csv    ← YOUR PCM CSV (copy here)
│   └── processed/
│       ├── climate_all_cities.csv
│       ├── pcm_cleaned.csv
│       ├── pcm_label_mapping.csv
│       ├── climate_pcm_fused_hourly.csv
│       ├── classifier_dataset.csv
│       └── pcm_label_encoder.csv
├── models/
│   ├── lstm_irradiance_forecaster/
│   └── xgboost_pcm_classifier/
├── pipeline/
│   ├── 01_download_era5.py
│   ├── 02_process_era5.py
│   ├── 03_process_pcm.py
│   ├── 04_fuse_data.py
│   ├── 05_train_forecaster.py   ← coming next
│   └── 06_train_pcm_classifier.py ← coming next
└── requirements.txt
```

---

### 3. Place your PCM CSV
```bash
cp your_pcm_data.csv data/raw/pcm_data.csv
```

### 4. Run the pipeline (in order)
```bash
python pipeline/01_download_era5.py     # ~10-30 min (downloads ~500MB per city)
python pipeline/02_process_era5.py      # ~2-5 min
python pipeline/03_process_pcm.py       # ~30 seconds
python pipeline/04_fuse_data.py         # ~2-5 min
```

---

## Climate Features Produced (source-verified)

| Feature | Source Paper |
|---------|-------------|
| GHI, DNI, DHI (W/m²) | Barqawi 2025, Ghodusinejad 2026 |
| T_amb (°C) | All papers |
| RHum (%) | Barqawi 2025, Ghodusinejad 2026 |
| W_spd (m/s) | Barqawi 2025, Chen 2025 |
| Cloud cover | Ghodusinejad 2026 |
| CSI (Clear Sky Index) | Ghodusinejad 2026 |
| SZA, ETR | Ghodusinejad 2026 |
| RRTDHS index | **Kou 2025** (key PCM selector feature) |
| Season, DOY, Hour, Month | Barqawi 2025, Ghodusinejad 2026 |
| Sunrise/Sunset hour | Barqawi 2025 (Eq. 4) |
| Demand profile | **RG3 novel contribution** |
| Lag features (1/2/7 day) | Ghodusinejad 2026 |

## PCM Features Produced

| Feature | Source Paper |
|---------|-------------|
| Tm_melting, Tm_freezing | Singh 2025 |
| latent_heat_melting | Singh 2025, Kou 2025 (highest priority) |
| TC_liquid, TC_solid, TC_both | Kou 2025 (λ 5–9 W/mK optimal) |
| density_solid, density_liquid | Singh 2025 |

File: PCM_data/pcm_cleaned.csv
product,pcm_type,Tm_melting,Tm_freezing,Tm_nucleation,latent_heat_melting,latent_heat_freezing,heat_storage_Wh_kg,density_liquid,density_solid,Cp_liquid,Cp_solid,TC_liquid,TC_solid,TC_both,volume_expansion,max_op_temp,flammability,flash_point,cycles_tested,latent_per_degree,latent_heat_avg,Tm_range,rho_H_MJ_m3,TC_ratio,Cp_avg,density_avg,cycles_confidence,flash_point_known,pcm_type_code,flammability_enc,pcm_suitability_score
savE® HS36,Inorganic,35.0,36.0,34.0,163.0,163.0,54.0,1850.0,1967.0,2.32,1.98,0.47,0.5,0.485,11.75,90.0,No,166.0,2000.0,-163.000163000163,163.0,-1.0,320.621,0.94,2.15,1908.5,1.0,1,0,0,0.7097428030511732
savE® OM35,Organic,35.0,34.0,34.0,171.0,202.0,47.4,870.0,900.0,2.78,2.57,0.16,0.2,0.18,12.75,90.0,Yes,200.0,2000.0,170.99982900017102,186.5,1.0,167.85,0.7999999999999999,2.675,885.0,1.0,1,1,2,0.29168515248433824
savE® OM37,Organic,38.0,36.0,36.0,186.0,196.0,49.6,860.0,973.0,2.63,2.55,0.13,0.16,0.14500000000000002,12.75,90.0,No,200.0,2000.0,92.99995350002324,191.0,2.0,185.843,0.8125,2.59,916.5,1.0,1,1,0,0.28645734911481585
savE® OM39,Organic,39.0,35.0,35.0,229.0,228.0,47.4,824.0,850.0,2.4,2.0,0.165,0.19,0.1775,13.2,90.0,No,198.6,0.0,57.249985687503575,228.5,4.0,194.225,0.868421052631579,2.2,837.0,0.0,1,1,0,0.2751868272568434
savE® OM42,Organic,44.0,43.0,43.0,199.0,190.0,55.0,863.0,903.0,2.78,2.71,0.1,0.19,0.14500000000000002,12.8,90.0,Yes,200.0,2000.0,198.99980100019903,194.5,1.0,175.6335,0.5263157894736842,2.745,883.0,1.0,1,1,2,0.300125229176588
savE® OM46,Organic,47.0,45.0,45.0,177.0,182.0,47.4,880.0,917.0,2.7,2.5,0.1,0.2,0.15000000000000002,12.75,90.0,No,200.0,2000.0,88.49995575002212,179.5,2.0,164.6015,0.5,2.6,898.5,1.0,1,1,0,0.2746267129051652
savE® OM48,Organic,51.0,48.0,48.0,165.0,172.0,49.6,875.0,960.0,2.35,2.02,0.1,0.2,0.15000000000000002,12.75,90.0,Yes,200.0,2000.0,54.999981666672774,168.5,3.0,161.76,0.5,2.185,917.5,1.0,1,1,2,0.26396424971440274
savE® OM50,Organic,50.0,50.0,50.0,189.0,204.0,55.0,859.0,961.0,2.78,3.33,0.14,0.21,0.175,12.95,90.0,Yes,200.0,2000.0,189000000.0,196.5,0.0,188.8365,0.6666666666666667,3.0549999999999997,910.0,1.0,1,1,2,0.31469961137555075
RT35,Organic (RT-line),35.0,35.0,35.0,160.0,160.0,45.0,770.0,860.0,2.0,2.62,0.21850000000000006,0.21999999999999997,0.2,12.5,65.0,Unknown,165.0,0.0,160000000.0,160.0,0.0,137.6,0.9931818181818185,2.31,815.0,0.0,1,2,1,0.12783881501726013
RT38,Organic (RT-line),38.0,38.0,38.0,170.0,170.0,47.0,750.0,880.0,2.0,2.62,0.21850000000000006,0.21999999999999997,0.2,12.5,70.0,Unknown,165.0,0.0,170000000.0,170.0,0.0,149.6,0.9931818181818185,2.31,815.0,0.0,1,2,1,0.1377859668556889
RT42,Organic (RT-line),41.0,42.0,42.0,165.0,165.0,48.0,760.0,880.0,2.0,2.62,0.18150000000000002,0.21999999999999997,0.2,12.5,72.0,Unknown,186.0,0.0,-165.000165000165,165.0,-1.0,145.2,0.8250000000000002,2.31,820.0,0.0,1,2,1,0.13142124153127893
RT44HC,Organic (RT-line),43.0,43.0,43.0,250.0,250.0,70.0,700.0,800.0,2.0,2.774,0.21850000000000006,0.22099999999999995,0.2,12.5,70.0,Unknown,180.0,0.0,250000000.0,250.0,0.0,200.0,0.9886877828054303,2.387,750.0,0.0,1,2,1,0.3485993016052739
RT45HC,Organic (RT-line),47.0,45.0,45.0,230.0,230.0,64.0,800.0,900.0,2.0,2.7150000000000003,0.2495,0.24999999999999994,0.2,12.0,75.0,Unknown,155.0,0.0,114.99994250002874,230.0,2.0,207.0,0.9980000000000002,2.3575,850.0,0.0,1,2,1,0.30597522442590686
RT47,Organic (RT-line),46.0,47.0,47.0,160.0,160.0,46.0,770.0,880.0,2.0,2.561,0.2495,0.24900000000000003,0.2,12.0,65.0,Unknown,180.0,0.0,-160.00016000016,160.0,-1.0,140.8,1.0020080321285139,2.2805,825.0,0.0,1,2,1,0.12792944031853432
RT50,Organic (RT-line),49.0,50.0,50.0,160.0,160.0,46.0,760.0,880.0,2.0,2.62,0.18150000000000002,0.21999999999999997,0.2,12.5,70.0,Unknown,200.0,0.0,-160.00016000016,160.0,-1.0,140.8,0.8250000000000002,2.31,820.0,0.0,1,2,1,0.12814379377211974
RT54HC,Organic (RT-line),54.0,54.0,54.0,200.0,200.0,56.0,850.0,990.0,2.0,2.656,0.246,0.24,0.2,11.9,85.0,Unknown,171.0,0.0,200000000.0,200.0,0.0,198.0,1.0250000000000001,2.3280000000000003,920.0,0.0,1,2,1,0.2262781792250287
RT55,Organic (RT-line),55.0,55.0,55.0,170.0,170.0,48.0,770.0,880.0,2.0,2.772,0.18250000000000002,0.21799999999999997,0.2,14.0,90.0,Unknown,200.0,0.0,170000000.0,170.0,0.0,149.6,0.8371559633027525,2.386,825.0,0.0,1,2,1,0.1384812193500707
RT64HC,Organic (RT-line),64.0,64.0,64.0,250.0,250.0,70.0,800.0,900.0,2.0,2.7150000000000003,0.2125,0.24999999999999994,0.2,11.0,95.0,Unknown,190.0,0.0,250000000.0,250.0,0.0,225.0,0.8500000000000002,2.3575,850.0,0.0,1,2,1,0.35766322618893415
