Repository: Final-year-project-G12/PCM-Selection-ML-model

# PCM-Selection-ML-model — Objective 1

Objective 1 of the Group 12 final-year project *Climate-Adaptive Intelligent Control and Optimization of PCM Thermal Storage for Solar Water Heating* (Amrita School of Engineering, guide Dr. T. Deepika).

**Objective 1 — climate-region-aware PCM recommendation.** Cluster ERA5 + NASA POWER weather data for population-weighted points in a state into climate regimes, then rank phase-change materials (PCMs) for each regime with multi-criteria decision-making (MCDM) and check the ranking against a grey-box tank simulation.

The same pipeline is run separately for four Indian states. Each state has its own folder, parameters and results; do not mix numbers across states.

| Folder | State | Runner |
|---|---|---|
| `era5-rajasthan/` | Rajasthan | `run_all_rajasthan.py` |
| `era5-tamilnadu/` | Tamil Nadu | `run_all_tamilnadu.py` |
| `era5-uttarakhand/` | Uttarakhand | `run_all_uttarakhand.py` |
| `era5-assam/` | Assam | `run_all_assam.py` |

Objective 2 (`../OBJECTIVE2/Objective---2/`) reads this repo's outputs, so file names under each state's `data/processed/` and `outputs/` folders should not be renamed casually.

---

## Pipeline phases

Every state follows the same numbered stages. Script names carry the stage number, but numbering is not always run order (for example `10_physics_validation.py` runs before `09_recommendation_cards.py`); each runner states its own order.

| Phase | Scripts | What it does |
|---|---|---|

# ERA5 Tamil Nadu Pipeline (population-weighted points, sun-event-aligned, 10-year)

Same method as the Rajasthan pipeline, applied to Tamil Nadu, so both
regions' outputs are directly comparable for the cross-region clustering
step (Objective 1). The pipeline now runs end-to-end through Phase 8
(recommendation cards) — see `docs/tamilnadu/00_MASTER_OVERVIEW.md`
for the full phase-by-phase status and `docs/tamilnadu/CHANGELOG.md`
for what changed and when, most recently the 2026-09-16 pass (elevation
integration, a corrected `TM_TARGET_C`, and a k=5→k=3 clustering revert —
see that entry before quoting any number from an older doc).

All other project documentation — the changelog, run guide, per-script
file guide, preprocessing walkthrough, cleanup audit trail, and the
Objective 1/2 design-spec docs — lives in `docs/tamilnadu/`. This
README is the only `.md` file kept at the repo root.

## Pipeline overview (Phase 1 — data collection)

```
00a_build_population_grid.py   →  data/processed/population_grid_points.csv
00b_build_suntimes.py          →  data/processed/suntimes.csv
00c_attach_elevation.py        →  population_grid_points.csv gains elevation_m
01_download_era5_tamilnadu.py  →  data/raw/era5/points/*.nc
01b_download_nasapower.py      →  data/raw/nasapower/*.json
00_unzip_accum.py              →  (fixes zip-disguised-as-.nc files in place)
02_combine_tamilnadu.py        →  data/processed/climate_tamilnadu_points.csv
```

Phase 1 is only the start of the pipeline — it continues through
preprocessing (Phase 2), climate signatures (Phase 3), GMM clustering
(Phase 4), PCM feasibility filtering (Phase 5), MCDM ranking (Phase 6),
physics validation (Phase 7), and recommendation cards (Phase 8). See
`docs/tamilnadu/00_MASTER_OVERVIEW.md` for the complete phase map and
`docs/tamilnadu/RUN_TAMILNADU_PIPELINE.md` for the full run guide.

## Current status (see `docs/tamilnadu/00_MASTER_OVERVIEW.md` for detail)

All 8 phases are implemented and have been run end-to-end as of 2026-09-16
against elevation-corrected data. Headline results: k=3 climate clusters
(GMM, auto-selected via `cluster_lib.suggest_k`'s 3-tier cascade — not a
hand-pick); a 9-criterion MCDM engine (added `thermal_margin`, see below);
consensus Top-1 PCM is `RT57HC` in all three clusters.

**Read before quoting any validation claim** (see `docs/tamilnadu/CORRECTIONS.md`):
this pipeline is **not** "physics-validated". Phase 7 *tested* whether the MCDM
ranking tracks simulated solar fraction and largely found that it does not:
mean Spearman rho = **+0.169**, per cluster +0.381 / +0.103 / +0.024, and
**none of these is statistically significant** (n=8-10 per cluster,
p = 0.12-0.96). 6 of 26 simulations land in the published 54-84 % band. There
is also **no external cluster validation** - the Koppen-Geiger raster was never
sourced into this copy and NBC/ECBC is stubbed. Criterion weights are a 50/50
blend of Shannon-entropy weights and literature priors, **not** elicited AHP.
The disagreement is a reported finding, not a defect; see
`docs/tamilnadu/09_PHASE_7_AUDIT.md` section 5.

**MCDM-vs-physics agreement, investigation closed**: `09_PHASE_7_AUDIT.md`
diagnosed a negative Spearman ρ between MCDM consensus rank and Phase 7's
physics-simulated performance in Cluster 0, traced it to no criterion
measuring thermal margin below the achievability ceiling, and fixed it with
a 9th criterion (`thermal_margin`) — ρ went -0.595→+0.381 there. Clusters

File: era5-tamilnadu/data/processed/pcm/pcm_database_tamilnadu.csv
name,family,pcm_type,Tm_C,Tm_freezing_C,latent_heat_kJ_kg,density_liquid_kg_m3,density_solid_kg_m3,Cp_liquid_kJ_kgK,Cp_solid_kJ_kgK,TC_W_mK,cycles_tested,cycles_tested_status,flammable,supercooling_K,n_properties_imputed,any_property_imputed,source,rho_H_MJ_m3,Cp_avg_kJ_kgK,cycles_confidence,in_absolute_band,corrosion_class
RT42,Rubitherm Technologies,Organic (RT-line),40.5,40.0,165.0,760.0,880.0,2.0,2.0,0.1785,1564.0,Estimated via MICE-RF-PMM,Yes,0.5,4,True,manufacturer_datasheet_MICE_RF_PMM_completed,145.2,2.0,0.9676689614899935,False,low_organic
RT44HC,Rubitherm Technologies,Organic (RT-line),42.5,42.5,250.0,750.0,800.0,2.0,2.0,0.24,1216.0,Estimated via MICE-RF-PMM,No,0.0,4,True,manufacturer_datasheet_MICE_RF_PMM_completed,200.0,2.0,0.9345833545300115,True,low_organic
Myristic-Palmitic eutectic (58/42),Eutectic,Organic,42.6,,169.7,,,,,,,not_reported,Likely (organic),,0,False,Singh2025_Table2_literature,,,,True,low_organic
savE® OM42,Pluss Advanced Technologies,Organic,44.0,43.0,199.0,863.0,903.0,2.78,2.71,0.14500000000000002,2000.0,Reported by manufacturer,Yes,1.0,1,True,manufacturer_datasheet_MICE_RF_PMM_completed,179.697,2.745,1.0,True,low_organic
n-Docosane (C22),Literature,Organic n-alkane,44.5,44.3,249.0,880.0,880.0,2.06,2.0,0.24,1440.0,Estimated via MICE-RF-PMM,No,0.20000000000000284,7,True,manufacturer_datasheet_MICE_RF_PMM_completed,219.12,2.0300000000000002,0.9568093196316532,True,low_organic
RT47,Rubitherm Technologies,Organic (RT-line),44.5,44.5,160.0,770.0,880.0,2.0,2.0,0.178,1665.0,Estimated via MICE-RF-PMM,No,0.0,4,True,manufacturer_datasheet_MICE_RF_PMM_completed,140.8,2.0,0.9758963538841574,True,low_organic
C22H46 (docosane-class paraffin),Paraffin,Organic,44.5,,249.0,,,,,,,not_reported,Likely (organic),,0,False,Singh2025_Table2_literature,,,,True,low_organic
Lauric acid (C12),Literature,Organic fatty acid,44.8,44.8,184.0,870.0,960.0,1.6,2.0,0.16399999999999998,2000.0,Estimated via MICE-RF-PMM,Yes,0.0,7,True,manufacturer_datasheet_MICE_RF_PMM_completed,176.64,1.8,1.0,True,low_organic
RT45HC,Rubitherm Technologies,Organic (RT-line),45.0,45.0,240.0,770.0,880.0,2.0,2.0,0.24,1216.0,Estimated via MICE-RF-PMM,No,0.0,4,True,manufacturer_datasheet_MICE_RF_PMM_completed,211.2,2.0,0.9345833545300115,True,low_organic
savE® OM46,Pluss Advanced Technologies,Organic,47.0,45.0,177.0,880.0,917.0,2.7,2.5,0.15000000000000002,2000.0,Reported by manufacturer,No,2.0,1,True,manufacturer_datasheet_MICE_RF_PMM_completed,162.309,2.6,1.0,True,low_organic
n-Tricosane (C23),Literature,Organic n-alkane,47.5,44.9,232.0,780.0,797.0,2.39,2.06,0.239,1216.0,Estimated via MICE-RF-PMM,No,2.6000000000000014,10,True,manufacturer_datasheet_MICE_RF_PMM_completed,184.904,2.225,0.9345833545300115,True,low_organic
RT50,Rubitherm Technologies,Organic (RT-line),48.0,48.5,160.0,770.0,880.0,2.0,2.0,0.177,1675.0,Estimated via MICE-RF-PMM,Yes,-0.5,4,True,manufacturer_datasheet_MICE_RF_PMM_completed,140.8,2.0,0.9766836373421075,True,low_organic
Paraffin/Expanded graphite (85.56% paraffin),Literature,Organic/composite blend,48.8,46.6,161.0,869.0,937.0,2.01,2.0,0.166,2000.0,Estimated via MICE-RF-PMM,Yes,2.1999999999999957,10,True,manufacturer_datasheet_MICE_RF_PMM_completed,150.857,2.005,1.0,True,low_organic
savE® OM49,Pluss Advanced Technologies,Organic,49.0,45.5,224.0,780.0,816.0,2.4,2.1,0.30000000000000004,1200.0,Reported by manufacturer,No,3.5,1,True,manufacturer_datasheet_MICE_RF_PMM_completed,182.784,2.25,0.9328423243457084,True,low_organic
Paraffin/HDPE PCM3,Literature,Organic blend,49.9,50.0,187.0,851.0,952.0,2.19,2.02,0.174,2000.0,Estimated via MICE-RF-PMM,Yes,-0.10000000000000142,11,True,manufacturer_datasheet_MICE_RF_PMM_completed,178.024,2.105,1.0,True,low_organic
PlusICE A50,PCM Products Ltd.,Organic PCM,50.0,48.9,190.0,810.0,810.0,2.15,2.15,0.18,1526.0,Estimated via MICE-RF-PMM,Yes,1.1000000000000014,4,True,manufacturer_datasheet_MICE_RF_PMM_completed,153.9,2.15,0.9644352426742183,True,low_organic
savE® OM50,Pluss Advanced Technologies,Organic,50.0,50.0,189.0,859.0,961.0,2.78,3.33,0.175,2000.0,Reported by manufacturer,Yes,0.0,1,True,manufacturer_datasheet_MICE_RF_PMM_completed,181.629,3.0549999999999997,1.0,True,low_organic
Paraffin/HDPE PCM6,Literature,Organic blend,50.3,49.3,187.0,851.0,953.0,2.19,2.02,0.1745,2000.0,Estimated via MICE-RF-PMM,Yes,1.0,11,True,manufacturer_datasheet_MICE_RF_PMM_completed,178.211,2.105,1.0,True,low_organic
Paraffin/HDPE PCM2,Literature,Organic blend,50.6,49.2,187.0,846.0,954.0,2.06,2.02,0.177,2000.0,Estimated via MICE-RF-PMM,Yes,1.3999999999999986,11,True,manufacturer_datasheet_MICE_RF_PMM_completed,178.398,2.04,1.0,True,low_organic
savE® OM48,Pluss Advanced Technologies,Organic,51.0,48.0,165.0,875.0,960.0,2.35,2.02,0.15000000000000002,2000.0,Reported by manufacturer,Yes,3.0,1,True,manufacturer_datasheet_MICE_RF_PMM_completed,158.4,2.185,1.0,True,low_organic
PlusICE A52,PCM Products Ltd.,Organic PCM,52.0,49.2,220.0,810.0,810.0,2.15,2.15,0.18,1447.0,Estimated via MICE-RF-PMM,Yes,2.799999999999997,4,True,manufacturer_datasheet_MICE_RF_PMM_completed,178.2,2.15,0.957446830545145,True,low_organic
n-Tetracosane (C24),Literature,Organic n-alkane,52.0,49.3,255.0,799.0,799.0,2.39,2.0,0.2395,1368.0,Estimated via MICE-RF-PMM,Yes,2.700000000000003,7,True,manufacturer_datasheet_MICE_RF_PMM_completed,203.745,2.1950000000000003,0.9500662519113888,True,low_organic
Paraffin/Expanded graphite (92% paraffin),Literature,Organic/composite blend,52.2,49.2,170.0,791.0,871.0,2.77,3.2,0.157,2000.0,Estimated via MICE-RF-PMM,Yes,3.0,10,True,manufacturer_datasheet_MICE_RF_PMM_completed,148.07,2.9850000000000003,1.0,True,low_organic
Palmitic-Stearic eutectic (64.2/35.8),Eutectic,Organic,52.3,,181.7,,,,,,,not_reported,Likely (organic),,0,False,Singh2025_Table2_literature,,,,True,low_organic
Myristic acid,Fatty acid,Organic,53.0,,190.0,,,,,,,not_reported,Likely (organic),,0,False,Singh2025_Table2_literature,,,,True,low_organic
Myristic acid (C14),Literature,Organic fatty acid,53.0,51.2,199.0,861.0,990.0,2.04,1.7,0.23299999999999998,1686.0,Estimated via MICE-RF-PMM,Yes,1.7999999999999972,5,True,manufacturer_datasheet_MICE_RF_PMM_completed,197.01,1.87,0.977544241901108,True,low_organic
PureTemp 53,PureTemp,Organic bio-based PCM,53.0,51.1,225.0,840.0,920.0,2.6,2.36,0.2,1686.0,Estimated via MICE-RF-PMM,Yes,1.8999999999999986,4,True,manufacturer_datasheet_MICE_RF_PMM_completed,207.0,2.48,0.977544241901108,True,low_organic
RT54HC,Rubitherm Technologies,Organic (RT-line),53.5,53.5,200.0,800.0,850.0,2.0,2.0,0.1855,1474.0,Estimated via MICE-RF-PMM,Yes,0.0,4,True,manufacturer_datasheet_MICE_RF_PMM_completed,170.0,2.0,0.9598772631173303,True,low_organic
RT55,Rubitherm Technologies,Organic (RT-line),54.0,56.5,170.0,770.0,880.0,2.0,2.0,0.172,2000.0,Estimated via MICE-RF-PMM,Yes,-2.5,4,True,manufacturer_datasheet_MICE_RF_PMM_completed,149.6,2.0,1.0,True,low_organic
n-Pentacosane (C25),Literature,Organic n-alkane,54.0,50.6,238.0,801.0,801.0,2.39,2.05,0.239,1404.0,Estimated via MICE-RF-PMM,Yes,3.3999999999999986,8,True,manufacturer_datasheet_MICE_RF_PMM_completed,190.638,2.2199999999999998,0.9534809845274094,True,low_organic
Myristic acid/NBR-1.0,Literature,Organic/polymer blend,54.1,49.2,128.0,778.0,860.0,2.77,2.89,0.15450000000000003,2000.0,Estimated via MICE-RF-PMM,Yes,4.899999999999999,9,True,manufacturer_datasheet_MICE_RF_PMM_completed,110.08,2.83,1.0,True,low_organic
Myristic acid/NBR-0.5,Literature,Organic/polymer blend,54.6,50.5,142.0,778.0,865.0,2.77,2.93,0.157,2000.0,Estimated via MICE-RF-PMM,Yes,4.100000000000001,9,True,manufacturer_datasheet_MICE_RF_PMM_completed,122.83,2.85,1.0,True,low_organic
savE® OM55,Pluss Advanced Technologies,Organic,55.0,54.0,188.0,841.0,935.0,2.76,2.68,0.13,2000.0,Reported by manufacturer,Yes,1.0,1,True,manufacturer_datasheet_MICE_RF_PMM_completed,175.78,2.7199999999999998,1.0,True,low_organic
Palmitic-stearic acid/Expanded graphite,Literature,Organic/eutectic composite,55.2,54.9,176.0,777.0,856.0,2.83,3.24,0.16,2000.0,Estimated via MICE-RF-PMM,Yes,0.30000000000000426,9,True,manufacturer_datasheet_MICE_RF_PMM_completed,150.656,3.035,1.0,True,low_organic
n-Hexacosane (C26),Literature,Organic n-alkane,56.5,56.2,256.0,770.0,770.0,2.38,2.2,0.238,1404.0,Estimated via MICE-RF-PMM,Yes,0.29999999999999716,7,True,manufacturer_datasheet_MICE_RF_PMM_completed,197.12,2.29,0.9534809845274094,True,low_organic
RT57HC,Rubitherm Technologies,Organic (RT-line),56.5,56.5,240.0,800.0,900.0,2.0,2.0,0.239,1404.0,Estimated via MICE-RF-PMM,Yes,0.0,4,True,manufacturer_datasheet_MICE_RF_PMM_completed,216.0,2.0,0.9534809845274094,True,low_organic
PlusICE A58,PCM Products Ltd.,Organic PCM,58.0,58.2,215.0,910.0,910.0,2.22,2.22,0.22,1581.0,Estimated via MICE-RF-PMM,Yes,-0.20000000000000284,4,True,manufacturer_datasheet_MICE_RF_PMM_completed,195.65,2.22,0.9690902841457081,True,low_organic
PureTemp 58,PureTemp,Organic bio-based PCM,58.0,58.1,225.0,810.0,890.0,2.71,2.47,0.2,1620.0,Estimated via MICE-RF-PMM,Yes,-0.10000000000000142,4,True,manufacturer_datasheet_MICE_RF_PMM_completed,200.25,2.59,0.9722940842257641,True,low_organic
RT60,Rubitherm Technologies,Organic (RT-line),58.0,58.0,160.0,770.0,880.0,2.0,2.0,0.16949999999999998,2000.0,Estimated via MICE-RF-PMM,Yes,0.0,4,True,manufacturer_datasheet_MICE_RF_PMM_completed,140.8,2.0,1.0,True,low_organic
n-Heptacosane (C27),Literature,Organic n-alkane,59.0,59.7,236.0,773.0,773.0,2.38,2.2,0.2415,1404.0,Estimated via MICE-RF-PMM,Yes,-0.7000000000000028,7,True,manufacturer_datasheet_MICE_RF_PMM_completed,182.428,2.29,0.9534809845274094,True,low_organic
CrodaTherm 60,CrodaTherm,Organic PCM,59.8,61.5,217.0,824.0,922.0,2.3,1.4,0.22999999999999998,1533.0,Estimated via MICE-RF-PMM,Yes,-1.7000000000000028,4,True,manufacturer_datasheet_MICE_RF_PMM_completed,200.074,1.8499999999999999,0.9650369312189438,True,low_organic
Palmitic acid/Expanded graphite (80/20),Literature,Organic/composite blend,60.9,60.8,148.0,778.0,860.0,2.78,2.94,0.1645,2000.0,Estimated via MICE-RF-PMM,Yes,0.10000000000000142,8,True,manufacturer_datasheet_MICE_RF_PMM_completed,127.28,2.86,1.0,True,low_organic
PureTemp 60,PureTemp,Organic bio-based PCM,61.0,61.5,220.0,870.0,960.0,2.38,2.04,0.2,1695.0,Estimated via MICE-RF-PMM,Yes,-0.5,4,True,manufacturer_datasheet_MICE_RF_PMM_completed,211.2,2.21,0.9782442092981333,True,low_organic
RT65,Rubitherm Technologies,Organic (RT-line),61.5,61.5,150.0,780.0,880.0,2.0,2.0,0.16499999999999998,2000.0,Estimated via MICE-RF-PMM,Yes,0.0,4,True,manufacturer_datasheet_MICE_RF_PMM_completed,132.0,2.0,1.0,True,low_organic
n-Octacosane (C28),Literature,Organic n-alkane,61.6,62.3,253.0,910.0,910.0,2.38,2.05,0.2665,1581.0,Estimated via MICE-RF-PMM,No,-0.6999999999999957,8,True,manufacturer_datasheet_MICE_RF_PMM_completed,230.23,2.215,0.9690902841457081,True,low_organic
PlusICE A62,PCM Products Ltd.,Organic PCM,62.0,62.0,205.0,910.0,910.0,2.2,2.2,0.22,1581.0,Estimated via MICE-RF-PMM,Yes,0.0,4,True,manufacturer_datasheet_MICE_RF_PMM_completed,186.55,2.2,0.9690902841457081,True,low_organic
RT62HC,Rubitherm Technologies,Organic (RT-line),62.5,62.0,230.0,840.0,850.0,2.0,2.0,0.2385,1404.0,Estimated via MICE-RF-PMM,Yes,0.5,4,True,manufacturer_datasheet_MICE_RF_PMM_completed,195.5,2.0,0.9534809845274094,True,low_organic
Palmitic acid (C16),Literature,Organic fatty acid,62.6,62.1,198.0,860.0,989.0,2.15,2.0,0.188,1695.0,Estimated via MICE-RF-PMM,Yes,0.5,8,True,manufacturer_datasheet_MICE_RF_PMM_completed,195.822,2.075,0.9782442092981333,True,low_organic
Palmitic acid,Fatty acid,Organic,63.0,,185.4,,,,,,,not_reported,Likely (organic),,0,False,Singh2025_Table2_literature,,,,True,low_organic
PureTemp 63,PureTemp,Organic bio-based PCM,63.0,62.0,206.0,840.0,920.0,2.16,1.99,0.2,1510.0,Estimated via MICE-RF-PMM,Yes,1.0,4,True,manufacturer_datasheet_MICE_RF_PMM_completed,189.52,2.075,0.963049532185251,True,low_organic
RT64HC,Rubitherm Technologies,Organic (RT-line),64.0,62.5,250.0,780.0,880.0,2.0,2.0,0.28300000000000003,1404.0,Estimated via MICE-RF-PMM,Yes,1.5,4,True,manufacturer_datasheet_MICE_RF_PMM_completed,220.0,2.0,0.9534809845274094,True,low_organic
n-Nonacosane (C29),Literature,Organic n-alkane,64.0,62.3,240.0,790.0,790.0,2.13,1.99,0.28,1404.0,Estimated via MICE-RF-PMM,Yes,1.7000000000000028,7,True,manufacturer_datasheet_MICE_RF_PMM_completed,189.6,2.06,0.9534809845274094,True,low_organic
Paraffin wax (generic),Paraffin,Organic,64.0,,173.6,790.0,916.0,,,,,not_reported,Likely (organic),,0,False,Singh2025_Table2_literature,159.01760000000002,,,True,low_organic
n-Triacontane (C30),Literature,Organic n-alkane,65.4,63.1,251.0,940.0,910.0,2.38,2.08,0.269,1581.0,Estimated via MICE-RF-PMM,No,2.3000000000000043,9,True,manufacturer_datasheet_MICE_RF_PMM_completed,228.41,2.23,0.9690902841457081,True,low_organic
C30H62 (triacontane-class paraffin),Paraffin,Organic,65.5,,252.0,,,,,,,not_reported,Likely (organic),,0,False,Singh2025_Table2_literature,,,,True,low_organic
savE® OM65,Pluss Advanced Technologies,Organic,67.0,66.0,188.0,847.0,924.0,3.32,3.48,0.16,2000.0,Reported by manufacturer,Yes,1.0,1,True,manufacturer_datasheet_MICE_RF_PMM_completed,173.712,3.4,1.0,True,low_organic
Stearic acid (C18),Literature,Organic fatty acid,67.9,68.2,259.0,941.0,965.0,2.35,2.0,0.211,1695.0,Estimated via MICE-RF-PMM,Yes,-0.29999999999999716,6,True,manufacturer_datasheet_MICE_RF_PMM_completed,249.935,2.175,0.9782442092981333,True,low_organic
PureTemp 68,PureTemp,Organic commercial PCM,68.0,67.3,213.0,797.0,811.0,2.39,2.07,0.27549999999999997,1404.0,Estimated via MICE-RF-PMM,No,0.7000000000000028,10,True,manufacturer_datasheet_MICE_RF_PMM_completed,172.743,2.23,0.9534809845274094,True,low_organic
n-Hentriacontane (C31),Literature,Organic n-alkane,68.0,68.2,242.0,930.0,930.0,2.32,2.0,0.2135,1695.0,Estimated via MICE-RF-PMM,Yes,-0.20000000000000284,8,True,manufacturer_datasheet_MICE_RF_PMM_completed,225.06,2.16,0.9782442092981333,True,low_organic
RT69HC,Rubitherm Technologies,Organic (RT-line),69.0,68.0,230.0,840.0,940.0,2.0,2.0,0.2815,1551.0,Estimated via MICE-RF-PMM,Yes,1.0,4,True,manufacturer_datasheet_MICE_RF_PMM_completed,216.2,2.0,0.9665716110454395,True,low_organic
n-Dotriacontane (C32),Literature,Organic n-alkane,69.5,67.9,170.0,777.0,848.0,2.81,3.23,0.165,2000.0,Estimated via MICE-RF-PMM,Yes,1.5999999999999943,10,True,manufacturer_datasheet_MICE_RF_PMM_completed,144.16,3.02,1.0,True,low_organic
RT70HC,Rubitherm Technologies,Organic (RT-line),70.0,70.0,260.0,770.0,880.0,2.0,2.0,0.24,1404.0,Estimated via MICE-RF-PMM,Yes,0.0,4,True,manufacturer_datasheet_MICE_RF_PMM_completed,228.8,2.0,0.9534809845274094,True,low_organic
